Repository: s184418/nanomade

# Overview
Klayout code to generate test structures for UV lithography fabrication of 2D materials.

Patterns include:
- Tests
-- A siemens star for resolution tests
-- Parallel lines
-- A spiral
-- A ruler pattern
-- A vernier ruler
-- A alignment mark using vernier rulers

## siemens star
A resolution test that is comprised of n identical triangles spaced equidistant around a central point

## Hallbar 
A parametric design for a hall bar 

- **Layer** - Defines the Layer of the main structure of the hall bar
- **Layer 2** - Defines the layer of the side contacts
- **Side contact gap** - The distance in $\mu m$ between the edge of one side contact and another
- **Side contact length** - The length of the side contacts in $\mu m$
- **Side contact width** - The width of the side contacts in $\mu m$ 
- **Main contact length** - The length in $\mu m$ of the main contacts measured from the end of the side contacts.
- **Main contact width** - The width in $\mu m$ of the main contacts
- **Number of side contacts** - The integer number of side contacts (rounded down to the nearest even number)

File: Exposure doses.md
Polos system:
10x exposure power 1750 mW/cm2
1x 4.8

# Spin coating
Copying recipe
(https://www.epfl.ch/research/facilities/cmi/process/photolithography/photoresist-selection/lor-5a/)


## LOR3A
- spincoat: 1000rpm 500rpm/s 
- bake: @ 180C for 4 minutes
- expected film thickness: 0.44um 

## AZ1512HS
- spincoat: 2000 rpm
- bake: @ 100C for 1 minute 30 seconds
- expected film thickness: 1.7um respectively

# Exposure

## Expected exposure
0.7um LOR, 1.7um AZ1512HS 65mJ/cm2

- 10x obj: 0.037s 
- 1x obj: 13.54s

## Actual exposure
0.7um LOR, 1.7um AZ1512HS 

- 10x obj: 0.05s 
- 1x obj: 6s

# Development

- Develop in MR-D526/S for 90s 
- Rinse in DI water for 60s
